Repository: CGX123456789/sjtu-xx.github.io

File: source/_posts/COMSOL复合材料模拟.md
---
title: COMSOL复合材料模拟
toc: true
mathjax: true
date: 2020-08-16 21:57:13
tags: [COMSOL, 复合材料]
categories:
- 材料
---

参考链接：https://cn.comsol.com/model/micromechanics-and-stress-analysis-of-a-composite-cylinder-67001
<!--more-->
# COMSOL复合材料模拟

纤维复合材料通常为薄层材料，纤维在层中呈单一取向。

薄层使用两种方法模拟：Layerwise (LW) theory，Equivalent Single Layer (ESL)
theory

## 模型定义

对符合材料的分析内容包含以下几个部分：

- 微机械分析
- 使用LW理论进行应力分析
- 使用ESL理论进行应力分析

### 微机械分析

假设复合材料由碳纤维单向排列在环氧树脂基体中。碳纤维占据了60%的体积。

![](cube.jpg)

#### 材料属性

碳纤维T300假设为横观各向同性（正交）；环氧树脂假设为各向同性

|材料性能|值|
|-------|-----|
|{% raw %}$E_1,E_2,E_3$ {% endraw %}|{230,15,15}GPa|
|{% raw %}$G_{12},G_{23},G_{13}$ {% endraw %}|{15,7,15}GPa|
|{% raw %}$\upsilon_{12}.\upsilon_{23},\upsilon_{13}${% endraw %}|{0.2,0.07,0.2}|
|$rho$|1800$kg/m^3$|


|材料性能|值|
|-------|-----|
|E|4GPa|
|$\upsilon$|0.35|
|$\rho$|1100$kg/m^3$|

#### cell周期性
使用cell periodicity节点应用周期性边界条件。

### 基于LW理论的应力分析
#### LW理论
LW理论考虑了表面以及厚度方向的位移自由度。从本构方程角度看，类似于三维固体。适用于厚板。

#### 几何和边界条件
<b>几何</b>

长0.5m,半径0.1m的圆柱

<b>边界条件</b>

- 圆柱体的一端固定
- 另一端有滚柱支撑
- 1kN的力施加在1/4外表面

![](cylinder.jpg)

<b>堆叠顺序和材料属性</b>

材料由5层1mm厚的层组成。不同层纤维取向不同，0，45，90，-45，0

### ESL理论进行应力分析
ESL理论中考虑了薄层中面的位移和旋转自由度（类似与3D壳单元），因此计算量比LW理论要小得多。适用于薄板、中厚板。



## 建模过程

> 选择周期性边界条件后，在周期性边界的右上角可以自动创建研究和材料。

File: source/_posts/材料科学基础拾遗.md
---
title: 材料科学基础拾遗
toc: true
mathjax: true
date: 2020-07-31 16:05:37
tags: [材料]
categories:
- 材料
---

## 材料科学基础拾遗
<!--more-->
1. 弹性模量是材料刚度的度量。弹性模量越大，刚度越大。

2. 合金的成分越远离*共晶*点，结晶温度范围越宽，其流动性越差。因此在满足使用*性能*的前提下，*铸造*合金应尽量选用*共晶*合金或接近共品成分的合金。
3. 固溶体合金流动性差，不如共晶和纯金属，且结晶温度范围越大，树枝晶易粗大，偏析严重。
4. 压力加工性能好的合金通常是单相固溶体，因为固溶体强度低、塑性好、变形均匀。
5. 光的干涉分为：双光波干涉, 多光波干涉, 偏振光的干涉

6. GPC:凝胶色谱法。测量分子量。
7. SEC：依据分子尺寸大小差异，利用多孔凝胶分离。
8. 微波通常是指频率介于300MHz到300Ghz，波长介于1m到1mm之间的电磁波。
9. FTIR：官能团测定。无法测定分子量。
10. 衡量微波介质陶瓷主要有三个性能指标：介电常数，谐振频率温度系数，品质因子。
11. XRD可以用来测定分子量。
12. **XRF**指的是**X射线荧光光谱仪**，可以快速同时对多元素进行测定的仪器。在X射线激发下，被测元素原子的内层电子发生能级跃迁而发出次级X射线（X-荧光）。从不同的角度来观察描述X射线，可将XRF分为**能量散射型**X射线荧光光谱仪，缩写为**EDXRF或EDX**和**波长散射型**X射线荧光光谱仪，可缩写为**WDXRF或WDX**，但市面上用的较多的为EDX。WDX用晶体分光而后由探测器接收经过衍射的特征X射线信号。
13. ICP是电感耦合等离子谱仪。能测元素周期表中的绝大部分元素
14. EDS是能量色散X射线谱仪，简称能谱仪，常用作扫描电镜或透射电镜的微区成分分析。
15. 晶体都是长程有序，非晶体是短程有序。对于晶体说的长程有序指的是元素的有序性。此时，长程有序指的是某个原子周围的原子确定，短程有序指的是原子周围的原子某个比例范围或者指偏聚。

## 物理拾遗

1. 放大镜的放大倍数

$$\frac{1}{p}+\frac{1}{q}=\frac1f$$

实像距离为+，虚像距离为－。

对显微镜，物体位于物镜略大于一倍焦距处，在镜筒成倒立放大的实像。该像位于目镜一倍焦距内，呈正立放大的虚像。

对物镜，p固定，pqf为正，则f越大，q越大。

对目镜，p固定，pf为正，q为负，则f越小，q越大。



还有一种说法：显微镜为视角放大率：$M=-\frac{S*D}{F_o*F_e}$ 。 S为明视距离，D为物方焦点到像方焦点的距离，即筒长。Fo和Fe分别为物镜和目镜的焦距。

2. 单缝衍射

   $$I=I_0\frac{sin^2u}{u^2}$$

   其中，$u=\frac{\pi asin\theta}{\lambda}$，a为缝宽，$\theta$为与光轴的角度。

   $\theta$为0时，中央亮条纹。$k\pi$暗条纹，即$k\lambda=a\theta$

3. 双缝干涉

File: source/_posts/高分子材料强度及破坏行为.md
---
title: 高分子材料强度及破坏行为
toc: true
mathjax: true
date: 2020-08-14 15:08:24
tags: [高分子, 材料, 强度, 破坏行为]
categories:
- 材料
---

《高分子材料强度及破坏行为》 傅政  --读书笔记

<!--more-->
# 绪论
## 高分子材料的破坏特征
### 破坏过程是宏观与微观相结合的多层次过程
<b>微观损伤</b>($10^{-10}m$)

分子链末端的凝聚体、数根没有缠结分子链间的空穴、缠结的分子链、分子链束沿应力方向取向的部分等。

<b>细观损伤</b>($10^{-6}m$)

- 由微观损伤发展与汇合成的空隙、微裂纹。
- 多相材料中的异质界面损伤。
- 加工成型过程中由于工艺、机械、温度、湿度或各种物理化学作用形成的银纹、瑕疵、微孔、杂质和其他缺陷等。

### 破坏过程具有松弛特征，对时间（速度）、温度由强烈的依赖性。
### 破坏过程是逐渐发展的、不可逆的耗能过程
### 破坏过程伴随物理化学现象
- <b>电子激励现象</b>。高分子材料在力、热、声、光的能量作用下，可以产生电场或磁场。如：在外力作用下，成后复合的高分子主链化学键具有亲电子的能力，在破坏过程中发生电子迁移运动而产生受激电子。

- <b>力化学反应</b>。 高分子材料在破坏过程中，由于化学键的断裂而产生的自由基和离子等活性中心，在空气、热、光等环境中将导致裂解或结构化反应。特别是在动态破坏过程中，比如橡胶的疲劳过程等。

- <b>银纹化</b>。 在较高的应变下，许多高聚物会由于“空化”而发生变形，形变区域呈现白色，称为应力白化（内部银纹化）。

# 高分子材料的应力-应变行为
## 高分子材料的力学状态
高分子材料的力学状态实际上是分子运动的宏观表现。

非晶态高聚物在不同的温度下呈现出不同的力学状态，玻璃态、橡胶态、黏流态。
![](非晶态高聚物模量-温度曲线.jpg)

- <b>玻璃态</b>：只有较小的运动单元（侧基、短支链等）可以运动。
- <b>橡胶态</b>：链段运动被激发。拉伸时，分子链从卷曲的线团构象变为伸展构象；外力去除时，分子链通过链段运动恢复到原来的卷曲构象，宏观表现为弹性回缩。（高弹性）
- <b>黏流态</b>：整个分子链运动，宏观表现为不可逆的黏性流动。

![](结晶高聚物模量-温度曲线.jpg)

处于玻璃态、橡胶态、结晶态的高分子材料可以视为弹性固体材料，可以利用固体力学的基本理论进行分析。

## 屈服和银纹化
对塑性材料，其使用极限是屈服强度。

高分子材料在载荷作用下会产生微开裂，但这种微开裂并不是真正的裂纹，其内部由高度取向的高聚物纤维束和空穴组成，并且有一定的稳定性，称为银纹化现象。

屈服和银纹化是材料破坏的前奏。

### 屈服
高分子材料一般使用真应力-表观应变描述其屈服行为。（由于其屈服后变形很大。）

应变硬化：分子链取向引起模量和拉伸强度提高；对结晶高聚物可能是因为应变诱发再结晶。

<b>屈服点的确定</b>
- 显而易见的屈服点
- {%raw%}$\sigma_{0.2}${%endraw%}
- Considere作图法（p25）

# 高分子材料的强度理论
## 影响高分子材料强度的因素
> 交联：通过化学反应使分子间的共价键相连接，形成网络结构，从而使材料的强度增加。
> 支化：高分子材料的支链
> 

- 化学结构
  - 主链结构
  - 取代基
  - 支化和交联
- 分子量及其分布
- 结晶和取向
- 温度和形变速率
- 填料和增塑剂
- 应力集中物
- 环境因素

# 高分子材料的断裂基础
断裂力学研究裂纹扩展的两种方法：应力法和能量法。

裂纹类型：张开型、滑开型、撕开型

## 线弹性断裂
适用于应力-应变遵循胡克定律的断裂行为。如果高分子材料的裂纹尖端塑性区很小，且不改变整体材料的线弹性行为，也可以用线弹性断裂理论。

对一个确定的裂纹，裂纹尖端的应力场与应力场强度因子有关（{%raw%}$K_I=\sigma\sqrt{\pi a}y${%endraw%}）

裂纹开始扩展时的应力场强度因子为断裂韧性$K_{IC}$

## 非线性断裂及表征
适合延性塑料、橡胶和热塑性弹性体等材料的应力-应变曲线是非线性行为。
### J积分
应变能积分。


# 冲击破坏和塑性增韧
<b>韧性</b>：材料破坏前吸收外加能量的能力。

# 纤维增强高聚物的强度与破坏
## 纤维增强高聚物的结构与损伤特征
纤维起到骨架作用，相当于混凝土中的钢筋的作用；高聚物是基体，把纤维粘接在一起，同时在纤维间传递和均匀载荷，从而充分发挥增强纤维的强度性能。

## 短纤维增强材料的应力分布和增强机理
### 影响短纤维增强效果的因素
短纤维的长径比、用量、取向状态和表面预处理等
1. 长径比
临界长径比是指能够发挥短纤维最大强度所需的最小长径比。一般短纤维长径比60～120，长径比过大，纤维易缠结，影响复合效果。
2. 取向程度
3. 预处理
  - 偶联剂：连接基体和纤维
  - 表面涂层：涂敷在纤维表面，改善纤维与基体界面的物理化学反应。
  - 表面氧化：增加纤维比表面积
  - 表面气相沉积：改善纤维形态
  - 低温等离子处理

  -
